Repository: nury12n/aluminum_databases

# Aluminum database development

Gonna make myself like aluminum. This will mainly be a collection of literature databases with some attempts at combining them. No model assessments will be made for now, maybe later.

This will also include databases for additional properties such as thermal conductivity, molar volume if possible.

### Folder structure
- databases - where all the databases are going. Each database will have a citation to the original paper. For merged databases, each system will also have a citation.
- pictures - any graphs related to the databases (e.g. phase diagrams, property vs. composition or temperature). These are mainly to validate against the papers I'm taking the databases from
- scripts - any python scripts to test the database
- models - custom pycalphad models for extra properties

### Required packages
- numpy
- matplotlib
- pycalphad

### TODOs
- Each database should give the phase structure to make it easier to know which databases are compatible with each other
- Binary and ternary phase diagram plotting is there to compare with literature assessments. Should we also include isopleths when possible?

File: databases_ternary/Al-Ce-Cu_Bo_2009.tdb
$$$$$$$$$$$$$$$$$$$$$$$$$$$$$$$$$$$$$$$$$$$$$$$$$$$$$$$$$$$$$$$$$$$$$$$$$$$$$$
$ AL-CE-CU
$ H. Bo, S. Jin, L.G. Zhang, X.M. Chen, H.M. Chen, L.B. Liu, F. Zheng
$ Z.P. Jin, Journal of Alloys and Compounds 484 (2009) 286-295
$ doi:10.1016/j.jallcom.2009.04.083
$
$ AL-CE system from M.C. Gao et al, Metall. Mater. Trans. A 36 (2005) 3269
$    Al-Ce_Gao_2005.tdb
$
$ AL-CU system from V.T. Witusiewicz, U. Hecht, S.G. Fries, S. Rev,
$       J. Alloys Compd. 385 (2004) 133-143
$
$ Phases
$   Liquid      - (Al,Ce,Cu)
$   FCC_A1      - (Al,Ce,Cu)(Va)
$   BCC_A2      - (Al,Ce,Cu)(Va)3
$   AL4CE       - (Al)4(Ce)
$   AL11CE3     - (Al)11(Ce)3
$   BETA_AL3CE  - (Al)3(Ce)
$   ALPHA_AL3CE - (Al)3(Ce)
$   AL2CE       - (Al)2(Ce)
$   ALCE        - (Al)(Ce)
$   ALCE2       - (Al)(Ce)2
$   BETA_ALCE3  - (Al)(Ce)3
$   ALPHA_ALCE3 - (Al)(Ce)3
$   THETA       - (Al)2(Al,Cu)
$   ETA         - (Al,Cu)(Cu)
$   EPSILON     - (Al,Cu)(Cu)
$   XI          - (Al)9(Cu)11
$   DELTA       - (Al)2(Cu)3
$   GAMMA_D83   - (Al)4(Al,Cu)(Cu)8
$   GAMMA       - (Al)4(Al,Cu)(Cu)8
$   CU6CE       - (Cu)6(Ce)
$   CU5CE       - (Cu)5(Ce)
$   CU4CE       - (Cu)4(Ce)
$   CU2CE       - (Cu)2(Ce)
$   CUCE        - (Cu)(Ce)
$   TAU1        - (Al)0.6154(Ce)0.0769(Cu)0.3077
$   TAU2        - (Al,Cu)0.8947(Ce)0.1053
$   TAU3        - (Al,Cu)0.8(Ce)0.2
$   TAU4        - (Al,Cu)0.3333(Ce)0.3333(Cu)0.3334
$   TAU5        - (Al)0.2(Ce)0.4(Cu)0.4
$$$$$$$$$$$$$$$$$$$$$$$$$$$$$$$$$$$$$$$$$$$$$$$$$$$$$$$$$$$$$$$$$$$$$$$$$$$$$$

ELEMENT /-   ELECTRON_GAS              0.0000E+00  0.0000E+00  0.0000E+00 !
ELEMENT VA   VACUUM                    0.0000E+00  0.0000E+00  0.0000E+00 !
ELEMENT AL   FCC_A1                    2.6982E+01  4.5773E+03  2.8322E+01 !
ELEMENT CE   FCC_A1                    1.4011E+02  0.0000E+00  0.0000E+00 !
ELEMENT CU   FCC_A1                    6.3546E+01  5.0041E+03  3.3150E+01 !

$ Al
$ -------------------------------------
FUNCTION GHSERAL 298.15
 -7976.15+137.093038*T-24.3671976*T*LN(T)-1.884662E-3*T**2-0.877664E-6*T**3
 +74092*T**(-1); 700 Y
 -11276.24+223.048446*T-38.5844296*T*LN(T)+18.531982E-3*T**2-5.764227E-6*T**3
 +74092*T**(-1); 933.473 Y
 -11278.361+188.684136*T-31.748192*T*LN(T)-1230.622E25*T**(-9); 2900 N !
 
FUNCTION GHCPAL 298.15 5481-1.8*T+GHSERAL; 2900 N !
 
FUNCTION GBCCAL 298.15 10083-4.813*T+GHSERAL; 2900 N !
 
FUNCTION GLIQAL 298.15 11005.045-11.84185*T+79.337E-21*T**7+GHSERAL; 933.473 Y
 -795.991+177.430209*T-31.748192*T*LN(T); 2900 N !

$ Ce
$ -------------------------------------
 FUNCTION GHSERCE  298.15
 -7160.519+84.23022*T-22.3664*T*LN(T)-6.7103E-3*T**2-0.320773E-6*T**3
 -18117*T**(-1);  1000.00 Y
 -79678.506+659.4604*T-101.3224803*T*LN(T)+26.046487E-3*T**2-1.930297E-6*T**3
 +11531707*T**(-1);  2000.00 Y
 -14198.639+190.370192*T-37.6978*T*LN(T);  4000.00 N !
 
FUNCTION GBCCCE   298.15
 -1354.69-5.21501*T-7.7305867*T*LN(T)-29.098402E-3*T**2+4.784299E-6*T**3
 -196303*T**(-1);  1000.00 Y
 -12101.106+187.449688*T-37.6142*T*LN(T);  1072.00 Y
 -11950.375+186.333811*T-37.4627992*T*LN(T)-0.057145E-3*T**2+0.002348E-6*T**3
 -25897*T**(-1);  4000.00 N !
 
FUNCTION GLIQCE   298.15
 4117.865-11.423898*T-7.5383948*T*LN(T)-29.36407E-3*T**2+4.827734E-6*T**3
 -198834*T**(-1);  1000.00 Y
 -6730.605+183.023193*T-37.6978*T*LN(T);  4000.00 N !
 
FUNCTION GHCPCE 298.15 300+GHSERCE; 4000 N !

$ Cu
$ -------------------------------------
FUNCTION GHSERCU  298.15
 -7770.458+130.485235*T-24.112392*T*LN(T)-2.65684E-3*T**2+0.129223E-6*T**3
 +52478*T**(-1);  1357.77 Y
 -13542.026+183.803828*T-31.38*T*LN(T)+364.167E27*T**(-9);  3200.00 N !
 
FUNCTION GBCCCU 298.15 4017-1.255*T+GHSERCU; 3200 N !
 
FUNCTION GHCPCU 298.15 600+0.2*T+GHSERCU; 3200 N !
 
FUNCTION GLIQCU 298.15 12964.735-9.511904*T-584.89E-23*T**7+GHSERCU; 1357.77 Y
 -46.545+173.881484*T-31.38*T*LN(T); 3200 N !


TYPE_DEFINITION % SEQ * !
DEFINE_SYSTEM_DEFAULT ELEMENT 2 !
DEFAULT_COMMAND DEFINE_SYSTEM_ELEMENT /- VA !

PHASE LIQUID % 1 1 !
CONSTITUENT LIQUID : AL,CE,CU : !

PHASE FCC_A1 % 2 1 1 !
CONSTITUENT FCC_A1 : AL,CE,CU : VA : !

PHASE BCC_A2 % 2 1 3 !
CONSTITUENT BCC_A2 : AL,CE,CU : VA : !

PHASE AL4CE % 2 0.8 0.2 !
CONSTITUENT AL4CE : AL : CE : !

PHASE AL11CE3 % 2 0.7857 0.2143 !
CONSTITUENT AL11CE3 : AL : CE : !

PHASE BETA_AL3CE % 2 0.75 0.25 !
CONSTITUENT BETA_AL3CE : AL : CE : !

PHASE ALPHA_AL3CE % 2 0.75 0.25 !
CONSTITUENT ALPHA_AL3CE : AL : CE : !

PHASE AL2CE % 2 0.6667 0.3333 !
CONSTITUENT AL2CE : AL : CE : !

PHASE ALCE % 2 0.5 0.5 !
CONSTITUENT ALCE : AL : CE : !

PHASE ALCE2 % 2 0.3333 0.6667 !
CONSTITUENT ALCE2 : AL : CE : !

PHASE BETA_ALCE3 % 2 0.25 0.75 !
CONSTITUENT BETA_ALCE3 : AL : CE : !

PHASE ALPHA_ALCE3 % 2 0.25 0.75 !
CONSTITUENT ALPHA_ALCE3 : AL : CE : !

PHASE THETA % 2 2 1 !
CONSTITUENT THETA : AL : AL,CU : !

PHASE ETA % 2 1 1 !
CONSTITUENT ETA : AL,CU : CU : !

PHASE EPSILON % 2 1 1 !
CONSTITUENT EPSILON : AL,CU : CU : !

PHASE XI % 2 9 11 !
CONSTITUENT XI : AL : CU : !

PHASE DELTA % 2 2 3 !
CONSTITUENT DELTA : AL : CU : !

PHASE GAMMA_D83 % 3 4 1 8 !
CONSTITUENT GAMMA_D83 : AL : AL,CU : CU : !

PHASE GAMMA % 3 4 1 8 !
CONSTITUENT GAMMA : AL : AL,CU : CU : !

PHASE CU6CE % 2 0.857 0.143 !
CONSTITUENT CU6CE : CU : CE : !

PHASE CU5CE % 2 0.833 0.167 !
CONSTITUENT CU5CE : AL,CU : CE : !

PHASE CU4CE % 2 0.8 0.2 !
CONSTITUENT CU4CE : AL,CU : CE : !

PHASE CU2CE % 2 0.667 0.333 !
CONSTITUENT CU2CE : CU : CE : !

PHASE CUCE % 2 0.5 0.5 !
CONSTITUENT CUCE : CU : CE : !

PHASE TAU1 % 3 0.6152 0.0769 0.3077 !
CONSTITUENT TAU1 : AL : CE : CU : !

PHASE TAU2 % 2 0.8947 0.1053 !
CONSTITUENT TAU2 : AL,CU : CE : !

PHASE TAU3 % 2 0.8 0.2 !
CONSTITUENT TAU3 : AL,CU : CE : !

PHASE TAU4 % 3 0.3333 0.3333 0.3334 !
CONSTITUENT TAU4 : AL : CE : CU : !

PHASE TAU5 % 3 0.2 0.4 0.4 !
CONSTITUENT TAU5 : AL : CE : CU : !

$$$$$$$$$$$$$$$$$$$$$$$$$$$$$$$$$$$$$$$$$$$$$$$$$$$$$$$$$$$$$$$$$$$$$$$$$$$$
$                                    AL                                    $
$$$$$$$$$$$$$$$$$$$$$$$$$$$$$$$$$$$$$$$$$$$$$$$$$$$$$$$$$$$$$$$$$$$$$$$$$$$$
PARAM G(LIQUID,AL;0) 298.15 GLIQAL; 6000 N !
PARAM G(FCC_A1,AL:VA;0) 298.15 GHSERAL; 6000 N !
PARAM G(BCC_A2,AL:VA;0) 298.15 GBCCAL; 6000 N !

$$$$$$$$$$$$$$$$$$$$$$$$$$$$$$$$$$$$$$$$$$$$$$$$$$$$$$$$$$$$$$$$$$$$$$$$$$$$
$                                    CE                                    $
$$$$$$$$$$$$$$$$$$$$$$$$$$$$$$$$$$$$$$$$$$$$$$$$$$$$$$$$$$$$$$$$$$$$$$$$$$$$
PARAM G(LIQUID,CE;0) 298.15 GLIQCE; 6000 N !
PARAM G(FCC_A1,CE:VA;0) 298.15 GHSERCE; 6000 N !
PARAM G(BCC_A2,CE:VA;0) 298.15 GBCCCE; 6000 N !

$$$$$$$$$$$$$$$$$$$$$$$$$$$$$$$$$$$$$$$$$$$$$$$$$$$$$$$$$$$$$$$$$$$$$$$$$$$$
$                                    CU                                    $
$$$$$$$$$$$$$$$$$$$$$$$$$$$$$$$$$$$$$$$$$$$$$$$$$$$$$$$$$$$$$$$$$$$$$$$$$$$$
PARAM G(LIQUID,CU;0) 298.15 GLIQCU; 6000 N !
PARAM G(FCC_A1,CU:VA;0) 298.15 GHSERCU; 6000 N !
PARAM G(BCC_A2,CU:VA;0) 298.15 GBCCCU; 6000 N !

$$$$$$$$$$$$$$$$$$$$$$$$$$$$$$$$$$$$$$$$$$$$$$$$$$$$$$$$$$$$$$$$$$$$$$$$$$$$
$                                  AL-CE                                   $
$ M.C. Gao et al, Metall. Mater. Trans. A 36 (2005) 3269                   $
$$$$$$$$$$$$$$$$$$$$$$$$$$$$$$$$$$$$$$$$$$$$$$$$$$$$$$$$$$$$$$$$$$$$$$$$$$$$

$$ LIQUID $$
PARAM G(LIQUID,AL,CE;0) 298.15 -130371 + 38.523*T; 6000 N !
PARAM G(LIQUID,AL,CE;1) 298.15 -36330 + 6.362*T; 6000 N !
PARAM G(LIQUID,AL,CE;2) 298.15 -9208 + 4.065*T; 6000 N !

$$ FCC_A1 $$
PARAM G(FCC_A1,AL,CE:VA;0) 298.15 -62851 + 30.556*T; 6000 N !

$$ BCC_A2 $$
PARAM G(BCC_A2,AL,CE:VA;0) 298.15 -93683 + 37.261*T; 6000 N !

$$ AL4CE $$
PARAM G(AL4CE,AL:CE;0) 298.15 0.8*GHSERAL + 0.2*GHSERCE +
    -29557 + 2.001*T; 6000 N !

$$ AL11CE3 $$
PARAM G(AL11CE3,AL:CE;0) 298.15 0.7857*GHSERAL + 0.2143*GHSERCE +
    -42745 + 11.159*T; 6000 N !

$$ BETA_AL3CE $$
PARAM G(BETA_AL3CE,AL:CE;0) 298.15 0.75*GHSERAL + 0.25*GHSERCE + 
    -44437 + 9.867*T; 6000 N !

$$ ALPHA_AL3CE $$
PARAM G(ALPHA_AL3CE,AL:CE;0) 298.15 0.75*GHSERAL + 0.25*GHSERCE + 
    -45421 + 10.658*T; 6000 N !

$$ AL2CE $$
PARAM G(AL2CE,AL:CE;0) 298.15 0.6667*GHSERAL + 0.3333*GHSERCE + 
    -50060 + 9.889*T; 6000 N !

$$ ALCE $$
PARAM G(ALCE,AL:CE;0) 298.15 0.5*GHSERAL + 0.5*GHSERCE + 
    -48000 + 14.468*T; 6000 N !

$$ ALCE2 $$
PARAM G(ALCE2,AL:CE;0) 298.15 0.3333*GHSERAL + 0.6667*GHSERCE + 
    -24816 + 0.714*T; 6000 N !

$$ BETA_ALCE3 $$
PARAM G(BETA_ALCE3,AL:CE;0) 298.15 0.25*GHSERAL + 0.75*GHSERCE + 
    -27935 + 9.816*T; 6000 N !

$$ ALPHA_ALCE3 $$
PARAM G(ALPHA_ALCE3,AL:CE;0) 298.15 0.25*GHSERAL + 0.75*GHSERCE + 
    -28226 + 10.372*T; 6000 N !

$$$$$$$$$$$$$$$$$$$$$$$$$$$$$$$$$$$$$$$$$$$$$$$$$$$$$$$$$$$$$$$$$$$$$$$$$$$$
$                                  AL-CU                                   $
$ V.T. Witusiewicz, U. Hecht, S.G. Fries, S. Rev,                          $
$ J. Alloys Compd. 385 (2004) 133-143                                      $
$$$$$$$$$$$$$$$$$$$$$$$$$$$$$$$$$$$$$$$$$$$$$$$$$$$$$$$$$$$$$$$$$$$$$$$$$$$$

$$ LIQUID $$
PARAM G(LIQUID,AL,CU;0) 298.15 -67094 + 8.555*T; 6000 N !
PARAM G(LIQUID,AL,CU;1) 298.15 32148 - 7.118*T; 6000 N !
PARAM G(LIQUID,AL,CU;2) 298.15 5915 - 5.889*T; 6000 N !
PARAM G(LIQUID,AL,CU;3) 298.15 -8175 + 6.049*T; 6000 N !

$$ FCC_A1 $$
PARAM G(FCC_A1,AL,CU:VA;0) 298.15 -53520 + 2*T; 6000 N !
PARAM G(FCC_A1,AL,CU:VA;1) 298.15 38590 - 2*T; 6000 N !
PARAM G(FCC_A1,AL,CU:VA;2) 298.15 1170; 6000 N !

$$ BCC_A2 $$
PARAM G(BCC_A2,AL,CU:VA;0) 298.15 -73554 + 4*T; 6000 N !
PARAM G(BCC_A2,AL,CU:VA;1) 298.15 51500 - 11.84*T; 6000 N !

$$ THETA $$
PARAM G(THETA,AL:AL;0) 298.15 3*GHSERAL + 30249 - 14.439*T; 6000 N !
PARAM G(THETA,AL:CU;0) 298.15 2*GHSERAL + GHSERCU + 
        -47406 + 6.75*T; 6000 N !
PARAM G(THETA,AL:AL,CU;0) 298.15 2211; 6000 N !

$$ ETA $$
PARAM G(ETA,AL:CU;0) 298.15 GHSERAL + GHSERCU + 
        -40560 + 3.14*T; 6000 N !
PARAM G(ETA,CU:CU;0) 298.15 2*GHSERCU + 8034 - 2.51*T; 6000 N !
PARAM G(ETA,AL,CU:CU;0) 298.15 -25740 - 20*T; 6000 N !

$$ EPSILON $$
PARAM G(EPSILON,AL:CU;0) 298.15 GHSERAL + GHSERCU + 
        -36976 + 1.2*T; 6000 N !
PARAM G(EPSILON,CU:CU;0) 298.15 2*GHSERCU + 8034 - 2.51*T; 6000 N !
PARAM G(EPSILON,AL,CU:CU;0) 298.15 7600 - 24*T; 6000 N !
PARAM G(EPSILON,AL,CU:CU;1) 298.15 -72000; 6000 N !

$$ XI $$
PARAM G(XI,AL:CU;0) 298.15 9*GHSERAL + 11*GHSERCU + 
        -420000 + 18*T; 6000 N !

$$ DELTA $$
PARAM G(DELTA,AL:CU;0) 298.15 2*GHSERAL + 3*GHSERCU + 
        -106700 + 3*T; 6000 N !

$$ GAMMA_D83 $$
PARAM G(GAMMA_D83,AL:AL:CU;0) 298.15 5*GHSERAL + 8*GHSERCU + 
        -277739 + 215*T - 30*T*LOG(T); 6000 N !
PARAM G(GAMMA_D83,AL:CU:CU;0) 298.15 4*GHSERAL + 9*GHSERCU + 
        -280501 + 379.6*T - 52*T*LOG(T); 6000 N !

$$ GAMMA $$
PARAM G(GAMMA,AL:AL:CU;0) 298.15 5*GHSERAL + 8*GHSERCU + 
        -219258 - 45.5*T; 6000 N !
PARAM G(GAMMA,AL:CU:CU;0) 298.15 4*GHSERAL + 9*GHSERCU + 
        -200460 - 58.5*T; 6000 N !

$$$$$$$$$$$$$$$$$$$$$$$$$$$$$$$$$$$$$$$$$$$$$$$$$$$$$$$$$$$$$$$$$$$$$$$$$$$$
$                                  CE-CU                                   $
$ H. Bo, S. Jin, L.G. Zhang, X.M. Chen, H.M. Chen, L.B. Liu, F. Zheng      $
$ Z.P. Jin, Journal of Alloys and Compounds 484 (2009) 286-295             $
$$$$$$$$$$$$$$$$$$$$$$$$$$$$$$$$$$$$$$$$$$$$$$$$$$$$$$$$$$$$$$$$$$$$$$$$$$$$

$$ LIQUID $$
PARAM G(LIQUID,CE,CU;0) 298.15 -44488 - 0.398*T; 6000 N !
PARAM G(LIQUID,CE,CU;1) 298.15 34088 - 6.247*T; 6000 N !
PARAM G(LIQUID,CE,CU;2) 298.15 -20951 + 10.387*T; 6000 N !

$$ FCC_A1 $$
PARAM G(FCC_A1,CE,CU:VA;0) 298.15 25019; 6000 N !

$$ BCC_A2 $$
PARAM G(BCC_A2,CE,CU:VA;0) 298.15 -8545; 6000 N !

$$ CU6CE $$
PARAM G(CU6CE,CU:CE;0) 298.15 0.857*GHSERCU + 0.143*GHSERCE +
        -8964 - 2.05*T; 6000 N !

$$ CU5CE $$
PARAM G(CU5CE,CU:CE;0) 298.15 0.833*GHSERCU + 0.167*GHSERCE +
        -10290 - 1.5*T; 6000 N !

$$ CU4CE $$
PARAM G(CU4CE,CU:CE;0) 298.15 0.8*GHSERCU + 0.2*GHSERCE +
        -11640 - 1.174*T; 6000 N !

$$ CU2CE $$
PARAM G(CU2CE,CU:CE;0) 298.15 0.667*GHSERCU + 0.333*GHSERCE +
        -11440 - 4.514*T; 6000 N !

$$ CUCE $$
PARAM G(CUCE,CU:CE;0) 298.15 0.5*GHSERCU + 0.5*GHSERCE +
        -9420 - 3.5*T; 6000 N !

$$$$$$$$$$$$$$$$$$$$$$$$$$$$$$$$$$$$$$$$$$$$$$$$$$$$$$$$$$$$$$$$$$$$$$$$$$$$
$                                AL-CE-CU                                  $
$ H. Bo, S. Jin, L.G. Zhang, X.M. Chen, H.M. Chen, L.B. Liu, F. Zheng      $
$ Z.P. Jin, Journal of Alloys and Compounds 484 (2009) 286-295             $
$                                                                          $
$ NOTE: Some of the parameters for CU5CE, CU4CE and the TAU phases are     $
$ binary parameters, but I include them here since they are fitted for     $
$ the ternary system and do not play a role in their respective binary     $
$ systems                                                                  $
$$$$$$$$$$$$$$$$$$$$$$$$$$$$$$$$$$$$$$$$$$$$$$$$$$$$$$$$$$$$$$$$$$$$$$$$$$$$

$$ LIQUID $$
PARAM G(LIQUID,AL,CE,CU;0) 298.15 -130000; 6000 N !

$$ CU5CE $$
PARAM G(CU5CE,AL:CE;0) 298.15 0.833*GHSERAL + 0.167*GHSERCE +
        -17260 + 0.8*T; 6000 N !
PARAM G(CU5CE,AL,CU:CE;0) 298.15 -66700 + 0.6*T; 6000 N !

$$ CU4CE $$
PARAM G(CU4CE,AL:CE;0) 298.15 0.8*GHSERAL + 0.2*GHSERCE +
        -22000 + 0.7*T; 6000 N !
PARAM G(CU4CE,AL,CU:CE;0) 298.15 -65000 + 0.7*T; 6000 N !

$$ TAU1 $$
PARAM G(TAU1,AL:CE:CU;0) 298.15 0.6154*GHSERAL + 0.0769*GHSERCE + 
        0.3077*GHSERCU - 30000 + 3*T; 6000 N !

$$ TAU2 $$
PARAM G(TAU2,AL:CE;0) 298.15 0.8947*GHSERAL + 0.1053*GHSERCE +
        -13200 + 2.5*T; 6000 N !
PARAM G(TAU2,CU:CE;0) 298.15 0.8947*GHSERCU + 0.1053*GHSERCE +
        -4000 + 0.8*T; 6000 N !
PARAM G(TAU2,AL,CU:CE;0) 298.15 -75000 + 0.8*T; 6000 N !

$$ TAU3 $$
PARAM G(TAU3,AL:CE;0) 298.15 0.8*GHSERAL + 0.2*GHSERCE +
        -29557 + 2.1*T; 6000 N !
PARAM G(TAU3,CU:CE;0) 298.15 0.8*GHSERCU + 0.2*GHSERCE +
        -2000 + 0.3*T; 6000 N !
PARAM G(TAU3,AL,CU:CE;0) 298.15 -68500 + 0.4*T; 6000 N !

$$ TAU4 $$
PARAM G(TAU4,AL:CE:CU;0) 298.15 0.3333*GHSERAL + 0.3333*GHSERCE + 
        0.3334*GHSERCU - 34600 + 0.4*T; 6000 N !

$$ TAU5 $$
PARAM G(TAU5,AL:CE:CU;0) 298.15 0.2*GHSERAL + 0.4*GHSERCE + 
        0.4*GHSERCU - 30000 + 0.2*T; 6000 N !

File: databases_ternary/Al-Cu-Mg_Buhler_1997.tdb
$$$$$$$$$$$$$$$$$$$$$$$$$$$$$$$$$$$$$$$$$$$$$$$$$$$$$$$$$$$$$$$$$$$$$$$$$$$$$$
$ AL-MG
$ T. Buhler, S.G. Fries, P.J. Spencer
$ Journal of Phase Equilibria 19 (1998) 317
$ doi:10.1361/105497198770342058
$
$ Phases
$   LIQUID       - (Al,Cu,Mg)
$   FCC_A1       - (Al,Cu,Mg)(Va)
$   BCC_A2       - (Al,Cu,Mg)(Va)3
$   HCP_A3       - (Al,Cu,Mg)(Va)0.5
$   EPSILON_ALCU - (Al,Cu)(Cu)
$   ETA          - (Al,Cu)(Cu)
$   THETA        - (Al)2(Al,Cu)
$   GAMMA_D83    - (Al)4(Al,Cu)(Cu)8
$   GAMMA        - (Al)4(Al,Cu)(Cu)8
$   DELTA        - (Al)2(Cu)3
$   AL2CU        - (Al)2(Cu)
$   XI_ALCU      - (Al)9(Cu)11
$   AL12MG17     - (Mg)24(Al,Mg)10(Al,Mg)24
$   BETA         - (Al)0.615(Mg)0.385
$   XI_ALMG      - (Al)21(Mg)18
$   EPSILON_ALMG - (Al)14(Mg)11
$   CUMG2        - (Cu)(Mg)2
$   LAVES_C14    - (Al,Cu,Mg)2(Al,Cu,Mg)
$   LAVES_C15    - (Al,Cu,Mg)2(Al,Cu,Mg)
$   LAVES_C36    - (Al,Cu,Mg)2(Al,Cu,Mg)
$   S_PHASE      - (Al)2(Cu)(Mg)
$   Q_PHASE      - (Al)7(Cu)3(Mg)6
$   V_PHASE      - (Al)5(Cu)6(Mg)2
$   T_PHASE      - (Mg)26(Al,Mg)6(Al,Cu,Mg)48(Al)
$
$ TODO: there seems to be some errors in the paper in terms of parameter 
$ names and orders. I have attempted to correct them, but I think the
$ Al-Cu-Mg ternary at 673K is still a little off from Figure 3
$$$$$$$$$$$$$$$$$$$$$$$$$$$$$$$$$$$$$$$$$$$$$$$$$$$$$$$$$$$$$$$$$$$$$$$$$$$$$$

ELEMENT /-   ELECTRON_GAS              0.0000E+00  0.0000E+00  0.0000E+00 !
ELEMENT VA   VACUUM                    0.0000E+00  0.0000E+00  0.0000E+00 !
ELEMENT AL   FCC_A1                    2.6982E+01  4.5773E+03  2.8322E+01 !
ELEMENT CU   FCC_A1                    6.3546E+01  5.0041E+03  3.3150E+01 !
ELEMENT MG   HCP_A3                    2.4305E+01  4.9980E+03  3.2671E+01 !

$ Al
$ -------------------------------------
FUNCTION GHSERAL 298.15
 -7976.15+137.093038*T-24.3671976*T*LN(T)-1.884662E-3*T**2-0.877664E-6*T**3
 +74092*T**(-1); 700 Y
 -11276.24+223.048446*T-38.5844296*T*LN(T)+18.531982E-3*T**2-5.764227E-6*T**3
 +74092*T**(-1); 933.473 Y
 -11278.361+188.684136*T-31.748192*T*LN(T)-1230.622E25*T**(-9); 2900 N !
 
FUNCTION GHCPAL 298.15 5481-1.8*T+GHSERAL; 2900 N !
 
FUNCTION GBCCAL 298.15 10083-4.813*T+GHSERAL; 2900 N !
 
FUNCTION GLIQAL 298.15 11005.045-11.84185*T+79.337E-21*T**7+GHSERAL; 933.473 Y
 -795.991+177.430209*T-31.748192*T*LN(T); 2900 N !

$ Cu
$ -------------------------------------
FUNCTION GHSERCU  298.15
 -7770.458+130.485235*T-24.112392*T*LN(T)-2.65684E-3*T**2+0.129223E-6*T**3
 +52478*T**(-1);  1357.77 Y
 -13542.026+183.803828*T-31.38*T*LN(T)+364.167E27*T**(-9);  3200.00 N !
 
FUNCTION GBCCCU 298.15 4017-1.255*T+GHSERCU; 3200 N !
 
FUNCTION GHCPCU 298.15 600+0.2*T+GHSERCU; 3200 N !
 
FUNCTION GLIQCU 298.15 12964.735-9.511904*T-584.89E-23*T**7+GHSERCU; 1357.77 Y
 -46.545+173.881484*T-31.38*T*LN(T); 3200 N !

$ Mg
$ -------------------------------------
FUNCTION GHSERMG  298.15
 -8367.34+143.675547*T-26.1849782*T*LN(T)+0.4858E-3*T**2-1.393669E-6*T**3
 +78950*T**(-1);   923.00 Y
 -14130.185+204.716215*T-34.3088*T*LN(T)+1038.192E25*T**(-9);  3000.00 N !
 
FUNCTION GLIQMG 298.15 8202.243-8.83693*T-80.176E-21*T**7+GHSERMG; 923 Y
 -5439.869+195.324057*T-34.3088*T*LN(T);  3000.00 N !
 
FUNCTION GFCCMG 298.15 2600-0.9*T+GHSERMG; 3000 N !
 
FUNCTION GBCCMG 298.15 3100-2.1*T+GHSERMG; 3000 N !


TYPE_DEFINITION % SEQ *!
DEFINE_SYSTEM_DEFAULT ELEMENT 2 !
DEFAULT_COMMAND DEFINE_SYSTEM_ELEMENT /- VA !

PHASE LIQUID % 1 1 !
CONSTITUENT LIQUID : AL,CU,MG : !

PHASE FCC_A1 % 2 1 1 !
CONSTITUENT FCC_A1 : AL,CU,MG : VA : !

PHASE BCC_A2 % 2 1 3 !
CONSTITUENT BCC_A2 : AL,CU,MG : VA : !

PHASE HCP_A3 % 2 1 0.5 !
CONSTITUENT HCP_A3 : AL,CU,MG : VA : !

PHASE EPSILON_ALCU % 2 1 1 !
CONSTITUENT EPSILON_ALCU : AL,CU : CU : !

PHASE ETA % 2 1 1 !
CONSTITUENT ETA : AL,CU : CU : !

PHASE THETA % 2 2 1 !
CONSTITUENT THETA : AL : AL,CU : !

PHASE GAMMA_D83 % 3 4 1 8 !
CONSTITUENT GAMMA_D83 : AL : AL,CU : CU : !

PHASE GAMMA % 3 4 1 8 !
CONSTITUENT GAMMA : AL : AL,CU : CU : !

PHASE DELTA % 2 2 3 !
CONSTITUENT DELTA : AL : CU : !

PHASE AL2CU % 2 2 1 !
CONSTITUENT AL2CU : AL : CU : !

PHASE XI_ALCU % 2 9 11 !
CONSTITUENT XI_ALCU : AL : CU : !

PHASE AL12MG17 % 3 24 10 24 !
CONSTITUENT AL12MG17 : MG : AL,MG : AL,MG : !

PHASE BETA % 2 0.615 0.385 !
CONSTITUENT BETA : AL : MG : !

PHASE XI_ALMG % 2 21 19 !
CONSTITUENT XI_ALMG : AL : MG : !

PHASE EPSILON_ALMG % 2 14 11 !
CONSTITUENT EPSILON_ALMG : AL : MG : !

PHASE CUMG2 % 2 1 2 !
CONSTITUENT CUMG2 : CU : MG : !

PHASE LAVES_C14 % 2 2 1 !
CONSTITUENT LAVES_C14 : AL,CU,MG : AL,CU,MG : !

PHASE LAVES_C15 % 2 2 1 !
CONSTITUENT LAVES_C15 : AL,CU,MG : AL,CU,MG : !

PHASE LAVES_C36 % 2 2 1 !
CONSTITUENT LAVES_C36 : AL,CU,MG : AL,CU,MG : !

PHASE S_PHASE % 3 2 1 1 !
CONSTITUENT S_PHASE : AL : CU : MG : !

PHASE Q_PHASE % 3 7 3 6 !
CONSTITUENT Q_PHASE : AL : CU : MG : !

PHASE V_PHASE % 3 5 6 2 !
CONSTITUENT V_PHASE : AL : CU : MG : !

PHASE T_PHASE % 4 26 6 48 1 !
CONSTITUENT T_PHASE : MG : AL,MG : AL,CU,MG : AL : !

$$$$$$$$$$$$$$$$$$$$$$$$$$$$$$$$$$$$$$$$$$$$$$$$$$$$$$$$$$$$$$$$$$$$$$$$$$$$
$                                    AL                                    $
$$$$$$$$$$$$$$$$$$$$$$$$$$$$$$$$$$$$$$$$$$$$$$$$$$$$$$$$$$$$$$$$$$$$$$$$$$$$
PARAM G(LIQUID,AL;0) 298.15 GLIQAL; 6000 N !
PARAM G(FCC_A1,AL:VA;0) 298.15 GHSERAL; 6000 N !
PARAM G(BCC_A2,AL:VA;0) 298.15 GBCCAL; 6000 N !
PARAM G(HCP_A3,AL:VA;0) 298.15 GHCPAL; 6000 N !

$$$$$$$$$$$$$$$$$$$$$$$$$$$$$$$$$$$$$$$$$$$$$$$$$$$$$$$$$$$$$$$$$$$$$$$$$$$$
$                                    CU                                    $
$$$$$$$$$$$$$$$$$$$$$$$$$$$$$$$$$$$$$$$$$$$$$$$$$$$$$$$$$$$$$$$$$$$$$$$$$$$$
PARAM G(LIQUID,CU;0) 298.15 GLIQCU; 6000 N !
PARAM G(FCC_A1,CU:VA;0) 298.15 GHSERCU; 6000 N !
PARAM G(BCC_A2,CU:VA;0) 298.15 GBCCCU; 6000 N !
PARAM G(HCP_A3,CU:VA;0) 298.15 GHCPCU; 6000 N !

$$$$$$$$$$$$$$$$$$$$$$$$$$$$$$$$$$$$$$$$$$$$$$$$$$$$$$$$$$$$$$$$$$$$$$$$$$$$
$                                    MG                                    $
$$$$$$$$$$$$$$$$$$$$$$$$$$$$$$$$$$$$$$$$$$$$$$$$$$$$$$$$$$$$$$$$$$$$$$$$$$$$
PARAM G(LIQUID,MG;0) 298.15 GLIQMG; 6000 N !
PARAM G(FCC_A1,MG:VA;0) 298.15 GFCCMG; 6000 N !
PARAM G(BCC_A2,MG:VA;0) 298.15 GBCCMG; 6000 N !
PARAM G(HCP_A3,MG:VA;0) 298.15 GHSERMG; 6000 N !

$$$$$$$$$$$$$$$$$$$$$$$$$$$$$$$$$$$$$$$$$$$$$$$$$$$$$$$$$$$$$$$$$$$$$$$$$$$$
$                                  AL-CU                                   $
$$$$$$$$$$$$$$$$$$$$$$$$$$$$$$$$$$$$$$$$$$$$$$$$$$$$$$$$$$$$$$$$$$$$$$$$$$$$

$$ LIQUID $$
PARAM G(LIQUID,AL,CU;0) 298.15 -66622 + 8.1*T; 6000 N !
PARAM G(LIQUID,AL,CU;1) 298.15 46800 - 90.8*T + 10*T*LOG(T); 6000 N !
PARAM G(LIQUID,AL,CU;2) 298.15 2182; 6000 N !

$$ FCC_A1 $$
PARAM G(FCC_A1,AL,CU:VA;0) 298.15 -53520 + 2*T; 6000 N !
PARAM G(FCC_A1,AL,CU:VA;1) 298.15 38590 - 2*T; 6000 N !
PARAM G(FCC_A1,AL,CU:VA;2) 298.15 1170; 6000 N !

$$ BCC_A2 $$
PARAM G(BCC_A2,AL,CU:VA;0) 298.15 -73554 + 4*T; 6000 N !
PARAM G(BCC_A2,AL,CU:VA;1) 298.15 51500 - 11.84*T; 6000 N !

$$ EPSILON_ALCU $$
PARAM G(EPSILON_ALCU,AL:CU;0) 298.15 GHSERAL + GHSERCU +
        -36976 + 1.2*T; 6000 N !
PARAM G(EPSILON_ALCU,CU:CU;0) 298.15 2*GBCCCU; 6000 N !
PARAM G(EPSILON_ALCU,AL,CU:CU;0) 298.15 7600 - 24*T; 6000 N !
PARAM G(EPSILON_ALCU,AL,CU:CU;1) 298.15 -72000; 6000 N !

$$ ETA $$
PARAM G(ETA,AL:CU;0) 298.15 GHSERAL + GHSERCU +
        -40560 + 3.14*T; 6000 N !
PARAM G(ETA,CU:CU;0) 298.15 2*GBCCCU; 6000 N !
PARAM G(ETA,AL,CU:CU;0) 298.15 -25740 - 20*T; 6000 N !

$$ THETA $$
PARAM G(THETA,AL:CU;0) 298.15 2*GHSERAL + GHSERCU +
        -47406 + 6.75*T; 6000 N !
PARAM G(THETA,AL:AL;0) 298.15 3*GBCCAL; 6000 N !
PARAM G(THETA,AL:AL,CU;0) 298.15 2211; 6000 N !

$$ GAMMA_D83 $$
PARAM G(GAMMA_D83,AL:AL:CU;0) 298.15 5*GHSERAL + 8*GHSERCU +
        -300716 + 390*T - 52*T*LOG(T); 6000 N !
PARAM G(GAMMA_D83,AL:CU:CU;0) 298.15 4*GHSERAL + 9*GHSERCU +
        -280501 + 379.6*T - 52*T*LOG(T); 6000 N !

$$ GAMMA $$
PARAM G(GAMMA,AL:AL:CU;0) 298.15 5*GHSERAL + 8*GHSERCU +
        -219258 - 45.5*T; 6000 N !
PARAM G(GAMMA,AL:CU:CU;0) 298.15 4*GHSERAL + 9*GHSERCU +
        -200460 - 58.5*T; 6000 N !

$$ DELTA $$
PARAM G(DELTA,AL:CU;0) 298.15 2*GHSERAL + 3*GHSERCU +
        -106700 + 3*T; 6000 N !

$$ AL2CU $$
PARAM G(AL2CU,AL:CU;0) 298.15 2*GHSERAL + GHSERCU +
        -46500 + 6.5*T; 6000 N !

$$ XI_ALCU $$
PARAM G(XI_ALCU,AL:CU;0) 298.15 9*GHSERAL + 11*GHSERCU +
        -420000 + 18*T; 6000 N !

$$$$$$$$$$$$$$$$$$$$$$$$$$$$$$$$$$$$$$$$$$$$$$$$$$$$$$$$$$$$$$$$$$$$$$$$$$$$
$                                  AL-MG                                   $
$ N. Saunders, Calphad, 14 (1990) 61 with revision                         $
$$$$$$$$$$$$$$$$$$$$$$$$$$$$$$$$$$$$$$$$$$$$$$$$$$$$$$$$$$$$$$$$$$$$$$$$$$$$

$$ LIQUID $$
PARAM G(LIQUID,AL,MG;0) 298.15 -12000 + 8.566*T; 6000 N !
PARAM G(LIQUID,AL,MG;1) 298.15 1894 - 3*T; 6000 N !
PARAM G(LIQUID,AL,MG;2) 298.15 2000; 6000 N !

$$ FCC_A1 $$
PARAM G(FCC_A1,AL,MG:VA;0) 298.15 4971 - 3.5*T; 6000 N !
PARAM G(FCC_A1,AL,MG:VA;1) 298.15 900 + 0.423*T; 6000 N !
PARAM G(FCC_A1,AL,MG:VA;2) 298.15 950; 6000 N !

$$ BCC_A2 $$
PARAM G(BCC_A2,AL,MG:VA;0) 298.15 4971 - 3.5*T; 6000 N !
PARAM G(BCC_A2,AL,MG:VA;1) 298.15 900 + 0.423*T; 6000 N !
PARAM G(BCC_A2,AL,MG:VA;2) 298.15 950; 6000 N !

$$ HCP_A3 $$
PARAM G(HCP_A3,AL,MG:VA;0) 298.15 1950 - 2*T; 6000 N !
PARAM G(HCP_A3,AL,MG:VA;1) 298.15 1480 - 2.08*T; 6000 N !
PARAM G(HCP_A3,AL,MG:VA;2) 298.15 3500; 6000 N !

$$ AL12MG17 $$
PARAM G(AL12MG17,MG:AL:AL;0) 298.15 34*GHSERAL + 24*GHSERMG +
        -36800 - 140*T; 6000 N !
PARAM G(AL12MG17,MG:MG:AL;0) 298.15 24*GHSERAL + 34*GHSERMG +
        -123200 - 56.26*T; 6000 N !
PARAM G(AL12MG17,MG:AL:MG;0) 298.15 10*GHSERAL + 48*GHSERMG +
        151000; 6000 N !
PARAM G(AL12MG17,MG:MG:MG;0) 298.15 58*GHSERMG + 290000; 6000 N !
PARAM G(AL12MG17,MG:AL,MG:*;0) 298.15 -17000; 6000 N !

$$ BETA $$
PARAM G(BETA,AL:MG;0) 298.15 0.615*GHSERAL + 0.385*GHSERMG +
        -1000 - 3.017*T; 6000 N !

$$ XI_ALMG $$
PARAM G(XI_ALMG,AL:MG;0) 298.15 21*GHSERAL + 19*GHSERMG +
        -21040 - 163.76*T; 6000 N !

$$ EPSILON_ALMG $$
PARAM G(EPSILON_ALMG,AL:MG;0) 298.15 14*GHSERAL + 11*GHSERMG +
        -9275 - 104*T; 6000 N !

$$$$$$$$$$$$$$$$$$$$$$$$$$$$$$$$$$$$$$$$$$$$$$$$$$$$$$$$$$$$$$$$$$$$$$$$$$$$
$                                  CU-MG                                   $
$ C.A. Coughanowr, I. Ansara, R. Luoma, M. Hamalainen, H.L. Lukas          $
$ Z. Metallkd. 82 (1991) 574                                               $
$$$$$$$$$$$$$$$$$$$$$$$$$$$$$$$$$$$$$$$$$$$$$$$$$$$$$$$$$$$$$$$$$$$$$$$$$$$$

$$ LIQUID $$
PARAM G(LIQUID,CU,MG;0) 298.15 -36984 + 4.7561*T; 6000 N !
PARAM G(LIQUID,CU,MG;1) 298.15 -8191.29; 6000 N !

$$ FCC_A1 $$
PARAM G(FCC_A1,CU,MG:VA;0) 298.15 -22279.28 + 5.868*T; 6000 N !

$$ BCC_A2 $$
PARAM G(BCC_A2,CU,MG:VA;0) 298.15 20000; 6000 N !

$$ HCP_A3 $$
PARAM G(HCP_A3,CU,MG:VA;0) 298.15 80*T; 6000 N !

$$ CUMG2 $$
PARAM G(CUMG2,CU:MG;0) 298.15 GHSERCU + 2*GHSERMG +
        -28620 + 1.85973*T; 6000 N !

$$ LAVES_C15 $$
PARAM G(LAVES_C15,CU:CU;0) 298.15 3*GHSERCU + 15000; 6000 N !
PARAM G(LAVES_C15,MG:MG;0) 298.15 3*GHSERMG + 15000; 6000 N !
PARAM G(LAVES_C15,CU:MG;0) 298.15 -54690.99 + 364.73085*T +
        -69.276417*T*LOG(T) - 5.19246E-4*T**2 + 143502*T**(-1) +
        -5.65953E-6*T**3; 6000 N !
PARAM G(LAVES_C15,MG:CU;0) 298.15 2*GHSERMG + GHSERCU +
        104970.96 - 16.6448*T; 6000 N !

PARAM G(LAVES_C15,*:CU,MG;0) 298.15 6599.45; 6000 N !
PARAM G(LAVES_C15,CU,MG:*;0) 298.15 13011.35; 6000 N !

$$$$$$$$$$$$$$$$$$$$$$$$$$$$$$$$$$$$$$$$$$$$$$$$$$$$$$$$$$$$$$$$$$$$$$$$$$$$
$                                AL-CU-MG                                  $
$$$$$$$$$$$$$$$$$$$$$$$$$$$$$$$$$$$$$$$$$$$$$$$$$$$$$$$$$$$$$$$$$$$$$$$$$$$$

$$ FCC_A1 $$
PARAM G(FCC_A1,AL,CU,MG;0) 298.15 59235; 6000 N !
PARAM G(FCC_A1,AL,CU,MG;1) 298.15 0; 6000 N !
PARAM G(FCC_A1,AL,CU,MG;2) 298.15 0; 6000 N !

$$ LAVES_C15 $$
PARAM G(LAVES_C15,AL:AL;0) 298.15 3*GHSERAL + 15000; 6000 N !
PARAM G(LAVES_C15,AL:CU;0) 298.15 2*GHSERAL + GHSERCU + 15000; 6000 N !
PARAM G(LAVES_C15,AL:MG;0) 298.15 2*GHSERAL + GHSERMG + 
        30000 + 4*T; 6000 N !
PARAM G(LAVES_C15,CU:AL;0) 298.15 2*GHSERCU + GHSERAL + 15000; 6000 N !
PARAM G(LAVES_C15,MG:AL;0) 298.15 2*GHSERMG + GHSERAL +
        104970.96 - 16.46448*T; 6000 N !
PARAM G(LAVES_C15,*:AL,MG;0) 298.15 8000; 6000 N !
PARAM G(LAVES_C15,AL,CU:AL;0) 298.15 -105000 - 1.615*T; 6000 N !
PARAM G(LAVES_C15,AL,CU:CU;0) 298.15 -105000 - 1.615*T; 6000 N !
PARAM G(LAVES_C15,AL,CU:MG;0) 298.15 -105000 - 1.615*T; 6000 N !
PARAM G(LAVES_C15,AL,MG:*;0) 298.15 15000; 6000 N !

$$ LAVES_C14 $$
PARAM G(LAVES_C14,AL:AL;0) 298.15 3*GHSERAL + 15000; 6000 N !
PARAM G(LAVES_C14,AL:CU;0) 298.15 2*GHSERAL + GHSERCU + 15000; 6000 N !
PARAM G(LAVES_C14,AL:MG;0) 298.15 2*GHSERAL + GHSERMG +
        12671 + 16.8*T; 6000 N !
PARAM G(LAVES_C14,CU:AL;0) 298.15 2*GHSERCU + GHSERAL + 15000; 6000 N !
PARAM G(LAVES_C14,CU:CU;0) 298.15 3*GHSERCU + 15000; 6000 N !
PARAM G(LAVES_C14,CU:MG;0) 298.15 -24690.99 + 364.73085*T +
        -69.276417*T*LOG(T) - 5.19246E-4*T**2 + 143502*T**(-1) +
        -5.65953E-6*T**3; 6000 N !
PARAM G(LAVES_C14,MG:AL;0) 298.15 2*GHSERMG + GHSERAL +
        74970.96 - 16.46448*T; 6000 N !
PARAM G(LAVES_C14,MG:CU;0) 298.15 2*GHSERMG + GHSERCU +
        74970.96 - 16.46448*T; 6000 N !
PARAM G(LAVES_C14,MG:MG;0) 298.15 3*GHSERMG + 15000; 6000 N !
PARAM G(LAVES_C14,*:AL,MG;0) 298.15 8000; 6000 N !
PARAM G(LAVES_C14,*:CU,MG;0) 298.15 6599.45; 6000 N !
PARAM G(LAVES_C14,AL,CU:AL;0) 298.15 -24000 + 2.44*T; 6000 N !
PARAM G(LAVES_C14,AL,CU:CU;0) 298.15 -24000 + 2.44*T; 6000 N !
PARAM G(LAVES_C14,AL,CU:MG;0) 298.15 -224000 + 2.44*T; 6000 N !
PARAM G(LAVES_C14,AL,MG:*;0) 298.15 15000; 6000 N !
PARAM G(LAVES_C14,CU,MG:*;0) 298.15 13011.35; 6000 N !

$$ LAVES_C36 $$
PARAM G(LAVES_C36,AL:AL;0) 298.15 3*GHSERAL + 15000; 6000 N !
PARAM G(LAVES_C36,AL:CU;0) 298.15 2*GHSERAL + GHSERCU + 15000; 6000 N !
PARAM G(LAVES_C36,AL:MG;0) 298.15 2*GHSERAL + GHSERMG +
        21734 + 11.02*T; 6000 N !
PARAM G(LAVES_C36,CU:AL;0) 298.15 2*GHSERCU + GHSERAL + 15000; 6000 N !
PARAM G(LAVES_C36,CU:CU;0) 298.15 3*GHSERCU + 15000; 6000 N !
PARAM G(LAVES_C36,CU:MG;0) 298.15 -34690.99 + 364.73085*T +
        -69.276417*T*LOG(T) - 5.19246E-4*T**2 + 143502*T**(-1) +
        -5.65953E-6*T**3; 6000 N !
PARAM G(LAVES_C36,MG:AL;0) 298.15 2*GHSERMG + GHSERAL +
        84970.96 - 16.46448*T; 6000 N !
PARAM G(LAVES_C36,MG:CU;0) 298.15 2*GHSERMG + GHSERCU +
        84970.96 - 16.46448*T; 6000 N !
PARAM G(LAVES_C36,MG:MG;0) 298.15 3*GHSERMG + 15000; 6000 N !
PARAM G(LAVES_C36,*:AL,MG;0) 298.15 8000; 6000 N !
PARAM G(LAVES_C36,*:CU,MG;0) 298.15 6599.45; 6000 N !
PARAM G(LAVES_C36,AL,CU:AL;0) 298.15 -126169 + 14.61*T; 6000 N !
PARAM G(LAVES_C36,AL,CU:CU;0) 298.15 -126169 + 14.61*T; 6000 N !
PARAM G(LAVES_C36,AL,CU:MG;0) 298.15 -227442 + 14.61*T; 6000 N !
PARAM G(LAVES_C36,AL,MG:*;0) 298.15 15000; 6000 N !
PARAM G(LAVES_C36,CU,MG:*;0) 298.15 13011.35; 6000 N !

$$ S_PHASE $$
PARAM G(S_PHASE,AL:CU:MG;0) 298.15 2*GHSERAL + GHSERCU + GHSERMG +
        -63200 + 4.13*T; 6000 N !

$$ Q_PHASE $$
PARAM G(Q_PHASE,AL:CU:MG;0) 298.15 7*GHSERAL + 3*GHSERCU + 6*GHSERMG +
        -221500 + 18.46*T; 6000 N !

$$ V_PHASE $$
PARAM G(V_PHASE,AL:CU:MG;0) 298.15 5*GHSERAL + 6*GHSERCU + 2*GHSERMG +
        -274527.45 + 13*T; 6000 N !

$$ T_PHASE $$
PARAM G(T_PHASE,MG:MG:AL:AL;0) 298.15 49*GHSERAL + 32*GHSERMG +
        -81000 - 186.3*T; 6000 N !
PARAM G(T_PHASE,MG:MG:CU:AL;0) 298.15 GHSERAL + 48*GHSERCU + 32*GHSERMG +
        -220000 + 440*T; 6000 N !
PARAM G(T_PHASE,MG:MG:MG:AL;0) 298.15 GHSERAL + 80*GHSERMG +
        405000 + 243*T; 6000 N !
PARAM G(T_PHASE,MG:AL:AL:AL;0) 298.15 55*GHSERAL + 26*GHSERMG +
        -105.3*T; 6000 N !
PARAM G(T_PHASE,MG:AL:CU:AL;0) 298.15 7*GHSERAL + 48*GHSERCU + 26*GHSERMG +
        23000 + 440*T; 6000 N !
PARAM G(T_PHASE,MG:AL:MG:AL;0) 298.15 7*GHSERAL + 74*GHSERMG +
        1053000 + 405*T; 6000 N !
PARAM G(T_PHASE,MG:MG:AL,CU:AL;0) 298.15 -4649190 + 2261.85*T; 6000 N !
PARAM G(T_PHASE,MG:AL:AL,CU:AL;0) 298.15 -4649190 + 2261.86*T; 6000 N !
PARAM G(T_PHASE,MG:MG:AL,MG:AL;0) 298.15 -202500 - 40.5*T; 6000 N !
PARAM G(T_PHASE,MG:MG:CU,MG:AL;0) 298.15 -220000; 6000 N !

File: databases_ternary/Al-Cu-Zn_Liang_2015.tdb
$$$$$$$$$$$$$$$$$$$$$$$$$$$$$$$$$$$$$$$$$$$$$$$$$$$$$$$$$$$$$$$$$$$$$$$$$$$$$$
$ AL-MG
$ S.M. Liang, H.M. Hsiao, R. Schmid-Fetzer, Calphad 51 (2015) 224
$ doi:10.1016/j.calphad.2015.09.010
$$$$$$$$$$$$$$$$$$$$$$$$$$$$$$$$$$$$$$$$$$$$$$$$$$$$$$$$$$$$$$$$$$$$$$$$$$$$$$

ELEMENT /-   ELECTRON_GAS              0.0000E+00  0.0000E+00  0.0000E+00 !
ELEMENT VA   VACUUM                    0.0000E+00  0.0000E+00  0.0000E+00 !
ELEMENT AL   FCC_A1                    2.6982E+01  4.5773E+03  2.8322E+01 !
ELEMENT CU   FCC_A1                    6.3546E+01  5.0041E+03  3.3150E+01 !
ELEMENT ZN   HCP_A3                    6.5390E+01  5.6568E+03  4.1631E+01 !

$ Al
$ -------------------------------------
FUNCTION GHSERAL 298.15
 -7976.15+137.093038*T-24.3671976*T*LN(T)-1.884662E-3*T**2-0.877664E-6*T**3
 +74092*T**(-1); 700 Y
 -11276.24+223.048446*T-38.5844296*T*LN(T)+18.531982E-3*T**2-5.764227E-6*T**3
 +74092*T**(-1); 933.473 Y
 -11278.361+188.684136*T-31.748192*T*LN(T)-1230.622E25*T**(-9); 2900 N !
 
FUNCTION GHCPAL 298.15 5481-1.8*T+GHSERAL; 2900 N !
 
FUNCTION GBCCAL 298.15 10083-4.813*T+GHSERAL; 2900 N !
 
FUNCTION GLIQAL 298.15 11005.045-11.84185*T+79.337E-21*T**7+GHSERAL; 933.473 Y
 -795.991+177.430209*T-31.748192*T*LN(T); 2900 N !

$ Cu
$ -------------------------------------
FUNCTION GHSERCU  298.15
 -7770.458+130.485235*T-24.112392*T*LN(T)-2.65684E-3*T**2+0.129223E-6*T**3
 +52478*T**(-1);  1357.77 Y
 -13542.026+183.803828*T-31.38*T*LN(T)+364.167E27*T**(-9);  3200.00 N !
 
FUNCTION GBCCCU 298.15 4017-1.255*T+GHSERCU; 3200 N !
 
FUNCTION GHCPCU 298.15 600+0.2*T+GHSERCU; 3200 N !
 
FUNCTION GLIQCU 298.15 12964.735-9.511904*T-584.89E-23*T**7+GHSERCU; 1357.77 Y
 -46.545+173.881484*T-31.38*T*LN(T); 3200 N !

$ Zn
$ -------------------------------------
FUNCTION GHSERZN  298.15
 -7285.787+118.470069*T-23.701314*T*LN(T)-1.712034E-3*T**2-1.264963E-6*T**3;
  692.677 Y
 -11070.546+172.345644*T-31.38*T*LN(T)+470.47E24*T**(-9);  1700.00 N !

FUNCTION GHCPZN 298.15 2969.82-1.56968*T+GHSERZN; 1700 N !
 
FUNCTION GLIQZN 298.15 7157.222-10.29305*T-358.949E-21*T**7+GHSERZN; 692.677 Y
 -3620.385+161.60854*T-31.38*T*LN(T); 1700 N !
 
FUNCTION GFCCZN 298.15 2969.82-1.56968*T+GHSERZN; 1700 N !
 
FUNCTION GBCCZN 298.15 2886.96-2.5104*T+GHSERZN; 1700 N !


TYPE_DEFINITION % SEQ * !
DEFINE_SYSTEM_DEFAULT ELEMENT 2 !
DEFAULT_COMMAND DEFINE_SYSTEM_ELEMENT /- VA !

$$$$$$$$$$$$$$$$$$$$$$$$$$$$$$$$$$$$$$$$$$$$$$$$$$$$$$$$$$$$$$$$$$$$$$$$$$$
$ LIQUID
$$$$$$$$$$$$$$$$$$$$$$$$$$$$$$$$$$$$$$$$$$$$$$$$$$$$$$$$$$$$$$$$$$$$$$$$$$$
PHASE LIQUID % 1 1 !
CONSTITUENT LIQUID : AL,CU,ZN : !

PARAM G(LIQUID,AL;0) 298.15 GLIQAL; 6000 N !
PARAM G(LIQUID,CU;0) 298.15 GLIQCU; 6000 N !
PARAM G(LIQUID,ZN;0) 298.15 GLIQZN; 6000 N !

PARAM G(LIQUID,AL,ZN;0) 298.15 10465.5 - 3.39259*T; 6000 N !

PARAM G(LIQUID,AL,CU;0) 298.15 -67094 + 8.555*T; 6000 N !
PARAM G(LIQUID,AL,CU;1) 298.15 32148 - 7.118*T; 6000 N !
PARAM G(LIQUID,AL,CU;2) 298.15 5915 - 5.889*T; 6000 N !
PARAM G(LIQUID,AL,CU;3) 298.15 -7290 + 5.5*T; 6000 N !

PARAM G(LIQUID,CU,ZN;0) 298.15 -40688.6 + 12.8655*T; 6000 N !
PARAM G(LIQUID,CU,ZN;1) 298.15 2252.3 - 4.8069*T; 6000 N !
PARAM G(LIQUID,CU,ZN;2) 298.15 5405.9 - 2.9197*T; 6000 N !

PARAM G(LIQUID,AL,CU,ZN;0) 298.15 5475; 6000 N !
PARAM G(LIQUID,AL,CU,ZN;1) 298.15 13000; 6000 N !
PARAM G(LIQUID,AL,CU,ZN;2) 298.15 43800; 6000 N !

$$$$$$$$$$$$$$$$$$$$$$$$$$$$$$$$$$$$$$$$$$$$$$$$$$$$$$$$$$$$$$$$$$$$$$$$$$$
$ Phase:           FCC_A1
$ Aliases:         
$ Space group:     Fm-3m
$ Strukturbericht: A1
$ Pearson symbol:  cF4
$ Prototype:       Cu
$$$$$$$$$$$$$$$$$$$$$$$$$$$$$$$$$$$$$$$$$$$$$$$$$$$$$$$$$$$$$$$$$$$$$$$$$$$
PHASE FCC_A1 % 2 1 1 !
CONSTITUENT FCC_A1 : AL,CU,ZN : VA : !

PARAM G(FCC_A1,AL:VA;0) 298.15 GHSERAL; 6000 N !
PARAM G(FCC_A1,CU:VA;0) 298.15 GHSERCU; 6000 N !
PARAM G(FCC_A1,ZN:VA;0) 298.15 GFCCZN; 6000 N !

PARAM G(FCC_A1,AL,ZN:VA;0) 298.15 7297.5 + 0.47512*T; 6000 N !
PARAM G(FCC_A1,AL,ZN:VA;1) 298.15 6612.9 - 4.59110*T; 6000 N !
PARAM G(FCC_A1,AL,ZN:VA;2) 298.15 -3097.2 + 3.30635*T; 6000 N !

PARAM G(FCC_A1,AL,CU:VA;0) 298.15 -53520 + 2*T; 6000 N !
$ Sign of 39005 was flipped here to better produce the phase diagram
PARAM G(FCC_A1,AL,CU:VA;1) 298.15 39005 - 2.368*T; 6000 N !
PARAM G(FCC_A1,AL,CU:VA;2) 298.15 1210; 6000 N !

PARAM G(FCC_A1,CU,ZN:VA;0) 298.15 -40716 + 8.3*T; 6000 N !
PARAM G(FCC_A1,CU,ZN:VA;1) 298.15 4812.8 - 4*T; 6000 N !

PARAM G(FCC_A1,AL,CU,ZN:VA;0) 298.15 90000; 6000 N !
PARAM G(FCC_A1,AL,CU,ZN:VA;1) 298.15 0; 6000 N !
PARAM G(FCC_A1,AL,CU,ZN:VA;2) 298.15 90000; 6000 N !

$$$$$$$$$$$$$$$$$$$$$$$$$$$$$$$$$$$$$$$$$$$$$$$$$$$$$$$$$$$$$$$$$$$$$$$$$$$
$ Phase:           HCP_A3
$ Aliases:         
$ Space group:     P63/mmc
$ Strukturbericht: A3
$ Pearson symbol:  hP2
$ Prototype:       Mg
$$$$$$$$$$$$$$$$$$$$$$$$$$$$$$$$$$$$$$$$$$$$$$$$$$$$$$$$$$$$$$$$$$$$$$$$$$$
PHASE HCP_A3 % 2 1 0.5 !
CONSTITUENT HCP_A3 : AL,CU,ZN : VA : !

PARAM G(HCP_A3,AL:VA;0) 298.15 GHCPAL; 6000 N !
PARAM G(HCP_A3,CU:VA;0) 298.15 GHCPCU; 6000 N !
PARAM G(HCP_A3,ZN:VA;0) 298.15 GHSERZN; 6000 N !

PARAM G(HCP_A3,AL,ZN:VA;0) 298.15 18821 - 8.95255*T; 6000 N !
PARAM G(HCP_A3,AL,ZN:VA;3) 298.15 -702.8; 6000 N !

PARAM G(HCP_A3,CU,ZN:VA;0) 298.15 -15492.5 - 12.276*T; 6000 N !

PARAM G(HCP_A3,AL,CU:VA;0) 298.15 38107; 6000 N !

$$$$$$$$$$$$$$$$$$$$$$$$$$$$$$$$$$$$$$$$$$$$$$$$$$$$$$$$$$$$$$$$$$$$$$$$$$$
$ Phase:           BCC_A2
$ Aliases:         
$ Space group:     Im-3m
$ Strukturbericht: A2
$ Pearson symbol:  cI2
$ Prototype:       W
$$$$$$$$$$$$$$$$$$$$$$$$$$$$$$$$$$$$$$$$$$$$$$$$$$$$$$$$$$$$$$$$$$$$$$$$$$$
PHASE BCC_A2 % 2 1 3 !
CONSTITUENT BCC_A2 : AL,CU,ZN : VA : !

PARAM G(BCC_A2,AL:VA;0) 298.15 GBCCAL; 6000 N !
PARAM G(BCC_A2,CU:VA;0) 298.15 GBCCCU; 6000 N !
PARAM G(BCC_A2,ZN:VA;0) 298.15 GBCCZN; 6000 N !

PARAM G(BCC_A2,AL,CU:VA;0) 298.15 -73537 + 3.98*T; 6000 N !
PARAM G(BCC_A2,AL,CU:VA;1) 298.15 51696 - 12*T; 6000 N !

PARAM G(BCC_A2,AL,ZN:VA;0) 298.15 28000; 6000 N !

PARAM G(BCC_A2,CU,ZN:VA;0) 298.15 -48042 + 9.97*T; 6000 N !
PARAM G(BCC_A2,CU,ZN:VA;1) 298.15 6100 - 6*T; 6000 N !
PARAM G(BCC_A2,CU,ZN:VA;2) 298.15 1000; 6000 N !

PARAM G(BCC_A2,AL,CU,ZN:VA;0) 298.15 -10000; 6000 N !
PARAM G(BCC_A2,AL,CU,ZN:VA;1) 298.15 -30000 + 20*T; 6000 N !
PARAM G(BCC_A2,AL,CU,ZN:VA;2) 298.15 -10000; 6000 N !

$$$$$$$$$$$$$$$$$$$$$$$$$$$$$$$$$$$$$$$$$$$$$$$$$$$$$$$$$$$$$$$$$$$$$$$$$$$
$ Phase:           BCC_B2
$ Aliases:         
$ Space group:     Pm-3m
$ Strukturbericht: B2
$ Pearson symbol:  cP2
$ Prototype:       CsCl
$$$$$$$$$$$$$$$$$$$$$$$$$$$$$$$$$$$$$$$$$$$$$$$$$$$$$$$$$$$$$$$$$$$$$$$$$$$
TYPE_DEFINITION C GES A_P_D BCC_B2 DIS_PART BCC_A2 !
PHASE BCC_B2 %C 3 0.5 0.5 3 !
CONSTITUENT BCC_B2 : AL,CU,ZN : AL,CU,ZN : VA : !

PARAM G(BCC_B2,CU:CU:VA;0) 298.15 0; 6000 N !
PARAM G(BCC_B2,ZN:ZN:VA;0) 298.15 0; 6000 N !
PARAM G(BCC_B2,CU:ZN:VA;0) 298.15 -3075; 6000 N !
PARAM G(BCC_B2,ZN:CU:VA;0) 298.15 -3075; 6000 N !
PARAM G(BCC_B2,CU:CU,ZN:VA;0) 298.15 3075; 6000 N !
PARAM G(BCC_B2,ZN:CU,ZN:VA;0) 298.15 3075; 6000 N !
PARAM G(BCC_B2,CU,ZN:CU:VA;0) 298.15 3075; 6000 N !
PARAM G(BCC_B2,CU,ZN:ZN:VA;0) 298.15 3075; 6000 N !

$$$$$$$$$$$$$$$$$$$$$$$$$$$$$$$$$$$$$$$$$$$$$$$$$$$$$$$$$$$$$$$$$$$$$$$$$$$
$ Phase:           GAMMA
$ Aliases:         GAMMA_1
$ Space group:     P-43m
$ Strukturbericht: 
$ Pearson symbol:  cP52
$ Prototype:       Cu9Al4
$$$$$$$$$$$$$$$$$$$$$$$$$$$$$$$$$$$$$$$$$$$$$$$$$$$$$$$$$$$$$$$$$$$$$$$$$$$
PHASE GAMMA % 3 4 6 16 !
CONSTITUENT GAMMA : CU : CU,ZN : AL,CU,ZN : !

PARAM G(GAMMA,CU:CU:CU;0) 298.15 26*GHSERCU + 2600; 6000 N !
PARAM G(GAMMA,CU:CU:AL;0) 298.15 16*GHSERAL + 10*GHSERCU +
    -94322.4 + 389.508*T; 6000 N !
PARAM G(GAMMA,CU:CU:ZN;0) 298.15 10*GHSERCU + 16*GHSERZN +
    -258704 - 59.332*T; 6000 N !
PARAM G(GAMMA,CU:ZN:AL;0) 298.15 4*GHSERCU + 6*GHSERZN + 16*GHSERAL +
    260000; 6000 N !
PARAM G(GAMMA,CU:ZN:CU;0) 298.15 20*GHSERCU + 6*GHSERZN +
    26000; 6000 N !
PARAM G(GAMMA,CU:ZN:ZN;0) 298.15 4*GHSERU + 22*GHSERZN +
    -36316 - 112.4872*T; 6000 N !

PARAM G(GAMMA,CU:CU:AL,CU;0) 298.15 -1613680 - 708*T; 6000 N !
PARAM G(GAMMA,CU:CU:AL,CU;1) 298.15 -1585780 - 100*T; 6000 N !

PARAM G(GAMMA,CU:CU:AL,ZN;0) 298.15 -574960 - 200*T; 6000 N !

$$$$$$$$$$$$$$$$$$$$$$$$$$$$$$$$$$$$$$$$$$$$$$$$$$$$$$$$$$$$$$$$$$$$$$$$$$$
$ Phase:           GAMMA_2
$ Aliases:         
$ Space group:     I-43m
$ Strukturbericht: 
$ Pearson symbol:  cI52
$ Prototype:       Cu5Zn8
$$$$$$$$$$$$$$$$$$$$$$$$$$$$$$$$$$$$$$$$$$$$$$$$$$$$$$$$$$$$$$$$$$$$$$$$$$$
PHASE GAMMA_2 % 3 4 6 16 !
CONSTITUENT GAMMA_2 : CU : CU,ZN : AL,CU,ZN : !

PARAM G(GAMMA_2,CU:CU:CU;0) 298.15 26*GHSERCU + 2600; 6000 N !
PARAM G(GAMMA_2,CU:CU:AL;0) 298.15 16*GHSERAL + 10*GHSERCU +
    -94322.4 + 389.508*T; 6000 N !
PARAM G(GAMMA_2,CU:CU:ZN;0) 298.15 10*GHSERCU + 16*GHSERZN +
        -284704 - 59.332*T; 6000 N !
PARAM G(GAMMA_2,CU:ZN:AL;0) 298.15 4*GHSERCU + 6*GHSERZN + 16*GHSERAL +
    -226606 + 870*T; 6000 N !
PARAM G(GAMMA_2,CU:ZN:CU;0) 298.15 20*GHSERCU + 6*GHSERZN; 6000 N !
PARAM G(GAMMA_2,CU:ZN:ZN;0) 298.15 4*GHSERCU + 22*GHSERZN +
        -62316 - 112.4872*T; 6000 N !

PARAM G(GAMMA_2,CU:CU:AL,CU;0) 298.15 -1451526.6 - 859.628*T; 6000 N !
PARAM G(GAMMA_2,CU:CU:AL,CU;1) 298.15 -1516652.4 - 92*T; 6000 N !

PARAM G(GAMMA_2,CU:CU:AL,ZN;0) 298.15 -70960 - 680*T; 6000 N !

$$$$$$$$$$$$$$$$$$$$$$$$$$$$$$$$$$$$$$$$$$$$$$$$$$$$$$$$$$$$$$$$$$$$$$$$$$$
$ Phase:           DELTA
$ Aliases:         
$ Space group:     P-6
$ Strukturbericht: 
$ Pearson symbol:  hP3
$ Prototype:       CuZn3
$$$$$$$$$$$$$$$$$$$$$$$$$$$$$$$$$$$$$$$$$$$$$$$$$$$$$$$$$$$$$$$$$$$$$$$$$$$
PHASE DELTA % 1 1 !
CONSTITUENT DELTA : AL,CU,ZN : !

PARAM G(DELTA,AL;0) 298.15 GBCCAL + 1000; 6000 N !
PARAM G(DELTA,CU;0) 298.15 GHSERCU + 5727.15 - 1.6807*T; 6000 N !
PARAM G(DELTA,ZN;0) 298.15 GHSERZN + 4375.32 - 2.955*T; 6000 N !

PARAM G(DELTA,AL,CU;0) 298.15 -94290.4 + 20*T; 6000 N !
PARAM G(DELTA,AL,CU;1) 298.15 35362; 6000 N !

PARAM G(DELTA,AL,ZN;0) 298.15 7270 + 10*T; 6000 N !

PARAM G(DELTA,CU,ZN;0) 298.15 -54593.9 + 12.8111*T; 6000 N !
PARAM G(DELTA,CU,ZN;1) 298.15 142 + 6.0249*T; 6000 N !

$$$$$$$$$$$$$$$$$$$$$$$$$$$$$$$$$$$$$$$$$$$$$$$$$$$$$$$$$$$$$$$$$$$$$$$$$$$
$ Phase:           EPSILON
$ Aliases:         EPS
$ Space group:     P6_3/mmc
$ Strukturbericht: 
$ Pearson symbol:  hP2
$ Prototype:       Mg
$$$$$$$$$$$$$$$$$$$$$$$$$$$$$$$$$$$$$$$$$$$$$$$$$$$$$$$$$$$$$$$$$$$$$$$$$$$
PHASE EPSILON % 1 1 !
CONSTITUENT EPSILON : AL,CU,ZN : !

PARAM G(EPSILON,AL;0) 298.15 GHCPAL; 6000 N !
PARAM G(EPSILON,CU;0) 298.15 GHCPCU; 6000 N !
PARAM G(EPSILON,ZN;0) 298.15 GFCCZN; 6000 N !

PARAM G(EPSILON,CU,ZN;0) 298.15 -36818.3 + 6.5*T; 6000 N !
PARAM G(EPSILON,CU,ZN;1) 298.15 27160.5 - 10.8351*T; 6000 N !

PARAM G(EPSILON,AL,CU;0) 298.15 -50085; 6000 N !

PARAM G(EPSILON,AL,ZN;0) 298.15 10000; 6000 N !

PARAM G(EPSILON,AL,CU,ZN;0) 298.15 62500; 6000 N !
PARAM G(EPSILON,AL,CU,ZN;1) 298.15 -218000; 6000 N !
PARAM G(EPSILON,AL,CU,ZN;2) 298.15 38500; 6000 N !

$$$$$$$$$$$$$$$$$$$$$$$$$$$$$$$$$$$$$$$$$$$$$$$$$$$$$$$$$$$$$$$$$$$$$$$$$$$
$ Phase:           ALPHA_2
$ Aliases:         
$ Space group:     
$ Strukturbericht: 
$ Pearson symbol:  
$ Prototype:       TiAl3
$$$$$$$$$$$$$$$$$$$$$$$$$$$$$$$$$$$$$$$$$$$$$$$$$$$$$$$$$$$$$$$$$$$$$$$$$$$
PHASE ALPHA_2 % 0.23 0.77 !
CONSTITUENT ALPHA_2 : AL : CU : !

PARAM G(ALPHA_2,AL:CU;0) 298.15 0.23*GHSERAL + 0.77*GHSERCU +
    -13904.9 - 3*T; 6000 N !

$$$$$$$$$$$$$$$$$$$$$$$$$$$$$$$$$$$$$$$$$$$$$$$$$$$$$$$$$$$$$$$$$$$$$$$$$$$
$ Phase:           DELTA_1
$ Aliases:         DELTA
$ Space group:     R-3m
$ Strukturbericht: 
$ Pearson symbol:  hR*
$ Prototype:       Al5Cu8
$$$$$$$$$$$$$$$$$$$$$$$$$$$$$$$$$$$$$$$$$$$$$$$$$$$$$$$$$$$$$$$$$$$$$$$$$$$
PHASE DELTA_1 % 2 5 8 !
CONSTITUENT DELTA_1 : AL : CU : !

PARAM G(DELTA_1,AL:CU;0) 298.15 5*GHSERAL + 8*GHSERCU +
    -278450 + 5.2*T; 6000 N !

$$$$$$$$$$$$$$$$$$$$$$$$$$$$$$$$$$$$$$$$$$$$$$$$$$$$$$$$$$$$$$$$$$$$$$$$$$$
$ Phase:           XI
$ Aliases:         
$ Space group:     Fmm2 or Imm2
$ Strukturbericht: 
$ Pearson symbol:  oF88 or oI24
$ Prototype:       Cu47.8Al35.5 or Cu11.5Al9.0 or Al9Cu11
$$$$$$$$$$$$$$$$$$$$$$$$$$$$$$$$$$$$$$$$$$$$$$$$$$$$$$$$$$$$$$$$$$$$$$$$$$$
PHASE XI % 2 9 11 !
CONSTITUENT XI : AL,CU : CU : !

PARAM G(XI,AL:CU;0) 298.15 9*GHSERAL + 11*GHSERCU +
    -424720 + 20*T; 6000 N !
PARAM G(XI,CU:CU;0) 298.15 20*GBCCCU; 6000 N !

PARAM G(XI,AL,CU:CU;0) 298.15 0; 6000 N !
PARAM G(XI,AL,CU:CU;1) 298.15 -413300 + 100*T; 6000 N !

$$$$$$$$$$$$$$$$$$$$$$$$$$$$$$$$$$$$$$$$$$$$$$$$$$$$$$$$$$$$$$$$$$$$$$$$$$$
$ Phase:           EPSILON_2
$ Aliases:         
$ Space group:     P6_3/mmc
$ Strukturbericht: 
$ Pearson symbol:  hP6
$ Prototype:       Ni2In
$$$$$$$$$$$$$$$$$$$$$$$$$$$$$$$$$$$$$$$$$$$$$$$$$$$$$$$$$$$$$$$$$$$$$$$$$$$
PHASE EPSILON_2 % 2 1 1 !
CONSTITUENT EPSILON_2 : AL,CU,ZN : CU : !

PARAM G(EPSILON_2,AL:CU;0) 298.15 GHSERAL + GHSERCU +
    -40326 + 4.1*T; 6000 N !
PARAM G(EPSILON_2,CU:CU;0) 298.15 2*GHSERCU + 
    14850 + 30.1*T; 6000 N !
PARAM G(EPSILON_2,ZN:CU;0) 298.15 GHSERCU + GHSERZN +
    -8000; 6000 N !

PARAM G(EPSILON_2,AL,CU:CU;0) 298.15 -56870 - 55*T; 6000 N !

$$$$$$$$$$$$$$$$$$$$$$$$$$$$$$$$$$$$$$$$$$$$$$$$$$$$$$$$$$$$$$$$$$$$$$$$$$$
$ Phase:           ETA_1
$ Aliases:         
$ Space group:     Cmmm
$ Strukturbericht: 
$ Pearson symbol:  oS32
$ Prototype:       Cu0.94Al0.94
$$$$$$$$$$$$$$$$$$$$$$$$$$$$$$$$$$$$$$$$$$$$$$$$$$$$$$$$$$$$$$$$$$$$$$$$$$$
PHASE ETA_1 % 2 1 1 !
CONSTITUENT ETA_1 : AL,CU : CU,ZN : !

PARAM G(ETA_1,AL:CU;0) 298.15 GHSERAL + GHSERCU +
    -39431 + 1.9*T; 6000 N !
PARAM G(ETA_1,AL:ZN;0) 298.15 GHSERAL + GHSERZN +
    10000; 6000 N !
PARAM G(ETA_1,CU:CU;0) 298.15 2*GHSERCU + 
    4770 + 9*T; 6000 N !
PARAM G(ETA_1,CU:ZN;0) 298.15 GHSERCU + GHSERZN + 3040; 6000 N !

PARAM G(ETA_1,AL,CU:CU;0) 298.15 0; 6000 N !
PARAM G(ETA_1,AL,CU:CU;1) 298.15 -43168 - 18.5*T; 6000 N !

$$$$$$$$$$$$$$$$$$$$$$$$$$$$$$$$$$$$$$$$$$$$$$$$$$$$$$$$$$$$$$$$$$$$$$$$$$$
$ Phase:           ETA_2
$ Aliases:         
$ Space group:     C2/m
$ Strukturbericht: 
$ Pearson symbol:  mC20
$ Prototype:       CuAl
$$$$$$$$$$$$$$$$$$$$$$$$$$$$$$$$$$$$$$$$$$$$$$$$$$$$$$$$$$$$$$$$$$$$$$$$$$$
PHASE ETA_2 % 2 0.48 0.52 !
CONSTITUENT ETA_2 : AL : CU : !

PARAM G(ETA_2,AL:CU;0) 298.15 0.48*GHSERAL + 0.52*GHSERCU +
    -20987 + 1.62*T; 6000 N !

$$$$$$$$$$$$$$$$$$$$$$$$$$$$$$$$$$$$$$$$$$$$$$$$$$$$$$$$$$$$$$$$$$$$$$$$$$$
$ Phase:           THETA
$ Aliases:         
$ Space group:     I4/mcm
$ Strukturbericht: 
$ Pearson symbol:  tI12
$ Prototype:       CuAl2
$$$$$$$$$$$$$$$$$$$$$$$$$$$$$$$$$$$$$$$$$$$$$$$$$$$$$$$$$$$$$$$$$$$$$$$$$$$
PHASE THETA % 2 2 1 !
CONSTITUENT THETA : AL : AL,CU : !

PARAM G(THETA,AL:AL;0) 298.15 3*GBCCAL; 6000 N !
PARAM G(THETA,AL:CU;0) 298.15 2*GHSERAL + GHSERCU +
    -48361 + 8*T; 6000 N !
PARAM G(THETA,AL:AL,CU;0) 298.15 2211; 6000 N !

$$$$$$$$$$$$$$$$$$$$$$$$$$$$$$$$$$$$$$$$$$$$$$$$$$$$$$$$$$$$$$$$$$$$$$$$$$$
$ Phase:           TAU
$ Aliases:         
$ Space group:     
$ Strukturbericht: 
$ Pearson symbol:  cP2
$ Prototype:       CsCl or Al5Cu4Zn
$$$$$$$$$$$$$$$$$$$$$$$$$$$$$$$$$$$$$$$$$$$$$$$$$$$$$$$$$$$$$$$$$$$$$$$$$$$
PHASE TAU % 4 1 4 4 1 !
CONSTITUENT TAU : AL,CU : AL : CU : ZN : !

PARAM G(TAU,AL:AL:CU:ZN;0) 298.15 5*GLIQAL + 4*GLIQCU + GLIQZN +
    -368827.4 + 230*T; 6000 N !
PARAM G(TAU,CU:AL:CU:ZN;0) 298.15 4*GLIQAL + 5*GLIQCU + GLIQZN +
    -323713.2 + 118*T; 6000 N !
PARAM G(TAU,AL,CU:AL:CU:ZN;0) 298.15 212280.2 - 300*T; 6000 N !
